Repository: MAIC-SIAT/matbrain

<div align="center">

# MatBrain

**A lightweight dual-model collaborative agent for autonomous crystal materials research**
</div>

MatBrain is a dual-model collaborative agent for crystal-materials research. It
separates two functions that are difficult to optimize with a single model:

- **Mat-T1**: an executive tool-planning module that selects and calls
  materials-science tools.
- **Mat-R1**: an analytical reasoning module that reads the tool observations
  and produces the final scientific answer.

The public repository contains the lightweight agent implementation, MCP tool
server code, selected training scripts, public sample data, and data-leakage
audit artifacts. Model weights and full internal training datasets are not
included in this release.

## Public Data

The public data directory contains only sample and audit artifacts prepared for
repository release.

| Path | Description |
| --- | --- |
| `data/train-data/mat-r1/mat_r1_train_sample_200.jsonl` | 200 Mat-R1 training examples with `mp_id`, `question_type`, and `messages` fields. |
| `data/eval-data/matbrain_eval_sample_200_leakage_controlled.jsonl` | 200 leakage-controlled evaluation examples. |
| `data/data-audit/scripts/` | Leakage-audit scripts for identity, exact-CIF, composition, protostructure-label, and StructureMatcher-confirmed structure-similarity checks. |
| `data/data-audit/leakage_row_flags.jsonl` | Row-level leakage audit flags for 2,000 held-out examples. |
| `data/data-audit/leakage_metric_summary_table.csv` | Summary table for identity, CIF-hash, composition, protostructure-label, and structure-similarity audits. |

# MatterGen-MCP Docker 部署

这是 MatterGen-MCP 项目的 Docker 化版本，使用 CUDA 基础镜像支持 GPU 加速的材料生成。

## 🚀 快速开始

### 前置要求

- Docker >= 20.10
- Docker Compose >= 2.0
- NVIDIA Docker 支持 (nvidia-docker2 或 nvidia-container-toolkit)
- 至少 8GB GPU 内存
- 支持 CUDA 11.8 的 NVIDIA GPU

### 构建和运行

1. **克隆项目并进入目录**
   ```bash
   cd mattergen-mcp
   ```

2. **检查配置文件**
   ```bash
   cat .env
   ```
   确保 `HOST_MODEL_DIR` 指向正确的模型文件路径。

3. **构建 Docker 镜像**
   ```bash
   ./build.sh
   ```

4. **运行服务**
   ```bash
   ./build.sh --run
   ```
   或者
   ```bash
   docker-compose up -d
   ```

5. **检查服务状态**
   ```bash
   docker-compose ps
   docker-compose logs -f
   ```

6. **访问服务**
   - 服务地址: http://localhost:5670
   - 健康检查: http://localhost:5670/health
   - SSE 端点: http://localhost:5670/sse

## 📁 项目结构

```
mattergen-mcp/
├── Dockerfile              # Docker 镜像定义
├── docker-compose.yml      # Docker Compose 配置
├── .env                    # 环境变量配置
├── .dockerignore          # Docker 构建忽略文件
├── build.sh               # 构建脚本
├── requirements.txt       # Python 依赖
├── server.py              # MCP 服务器主文件
├── mattergen/             # MatterGen 核心库
├── mattergen_ckpt/        # 模型检查点文件
├── config/                # 配置模块
├── core/                  # 核心功能模块
└── tools/                 # 工具函数模块
```

## ⚙️ 配置说明

### 环境变量 (.env)

```bash

# 服务器配置
SERVER_HOST=0.0.0.0
SERVER_PORT=5670
HOST_PORT=5670

# 模型路径配置
HOST_MODEL_DIR=./mattergen_ckpt
MATTERGEN_ROOT=/app/mattergen
MATTERGENMODEL_ROOT=/app/mattergen_ckpt

# 生成参数
MATTERGEN_BATCH_SIZE=2
MATTERGEN_NUM_BATCHES=1
MATTERGEN_GUIDANCE_FACTOR=2.0
MATTERGEN_DEVICE=cuda

# 其他配置
TOOL_CALL_TIMEOUT=360
LOG_LEVEL=INFO
```

### GPU 配置

项目支持多 GPU 配置，不同模型会自动分配到不同的 GPU：

- GPU 0-7: 支持 8 个 GPU 并行处理
- 自动 GPU 映射: 不同的 MatterGen 模型使用不同的 GPU

## 🔧 构建脚本使用

```bash

# 显示帮助信息
./build.sh --help

# 标准构建
./build.sh

# 清理后构建并运行
./build.sh --clean --run

# 无缓存构建
./build.sh --no-cache

# 拉取最新基础镜像后构建
./build.sh --pull
```

## 🛠️ 可用工具

MatterGen-MCP 提供以下材料生成工具：

1. **无条件生成**
   - `generate_material_unconditional_MatterGen`

2. **单属性条件生成**
   - `generate_material_by_dft_band_gap_MatterGen`
   - `generate_material_by_chemical_system_MatterGen`
   - `generate_material_by_space_group_MatterGen`
   - `generate_material_by_formation_energy_MatterGen`
   - `generate_material_by_bulk_modulus_MatterGen`

3. **多属性条件生成**
   - `generate_material_by_band_gap_and_space_group_MatterGen`
   - `generate_material_by_chemical_system_and_formation_energy_MatterGen`
   - `generate_material_by_custom_properties_MatterGen`

## 📊 监控和日志

### 查看日志
```bash

# 查看实时日志
docker-compose logs -f

# 查看特定服务日志
docker-compose logs mattergen-mcp

# 查看最近的日志
docker-compose logs --tail=100 mattergen-mcp
```

### 健康检查
```bash

# 检查容器状态
docker-compose ps

# 手动健康检查
curl http://localhost:5670/health
```

## 🔍 故障排除

### 常见问题

1. **GPU 不可用**
   ```bash
   # 检查 NVIDIA Docker 支持
   docker run --rm --gpus all nvidia/cuda:11.8-base-ubuntu22.04 nvidia-smi
   ```

2. **模型文件缺失**
   ```bash
   # 检查模型目录
   ls -la ./mattergen_ckpt
   ```

3. **端口冲突**
   ```bash
   # 检查端口占用
   netstat -tulpn | grep 5670
   ```

4. **内存不足**
   ```bash
   # 检查 GPU 内存
   nvidia-smi
   ```

### 重新构建

如果遇到问题，可以完全重新构建：

```bash

# 清理并重新构建
./build.sh --clean --no-cache --run
```

## 📝 开发说明

### 修改配置

1. 修改 `.env` 文件中的环境变量
2. 重新启动容器：
   ```bash
   docker-compose down
   docker-compose up -d
   ```

File: mcp-docker/mattergen-mcp/mattergen/data-release/xrd_measurements/Rietveld_refinment_TaCr2O6.pcr
COMM data_Ta0.66666667Cr1.33333333O4
! Files => DAT-file: ,  PCR-file: mattergen-release\data-release\xrd_measurements\Rietveld_refinment_TaCr2O6
!Job Npr Nph Nba Nex Nsc Nor Dum Iwg Ilo Ias Res Ste Nre Cry Uni Cor Opt Aut
   0   5   2  65   0   0   0   0   0   0   0   0   0   0   0   0   0   0   1
!
!Ipr Ppl Ioc Mat Pcr Ls1 Ls2 Ls3 NLI Prf Ins Rpa Sym Hkl Fou Sho Ana
   0   0   1   0   1   0   4   0   0   3   0   1   1   0   0   0   1
!
! Lambda1  Lambda2    Ratio    Bkpos    Wdt    Cthm     muR   AsyLim   Rpolarz  2nd-muR -> Patt# 1
 1.540560 1.544390  0.50000   40.000  8.0000  0.9100  0.0000    0.00    0.0000  0.0000
!
!NCY  Eps  R_at  R_an  R_pr  R_gl     Thmin       Step       Thmax    PSD    Sent0
 20  0.10  1.00  1.00  1.00  1.00      5.0000   0.020000    90.0000   0.000   0.000
!
!2Theta/TOF/E(Kev)   Background  for Pattern#  1
         6.2400       107.6667          0.00
         7.1400        95.0000          0.00
         8.3000        95.6667          0.00
         9.5200        92.6667          0.00
        10.6200        85.3333          0.00
        12.1400        91.6667          0.00
        13.7600       119.0000          0.00
        15.0000       125.6667          0.00
        15.8400       142.0000          0.00
        16.9200       141.3334          0.00
        18.7000       166.0000          0.00
        20.0800       198.6667          0.00
        21.0200       188.3334          0.00
        22.1400       215.6667          0.00
        23.5000       220.3334          0.00
        25.0600       219.3334          0.00
        26.0800       212.6667          0.00
        27.9200       194.0000          0.00
        29.2800       183.0000          0.00
        30.7000       192.3334          0.00
        32.3800       181.3334          0.00
        33.0400       166.6667          0.00
        34.3800       169.3334          0.00
        35.9800       185.6667          0.00
        37.2000       142.3334          0.00
        37.9800       155.6667          0.00
        39.3400       155.6667          0.00
        40.9800       147.0000          0.00
        41.7800       138.3334          0.00
        43.1800       160.6667          0.00
        44.6600       148.6667          0.00
        46.3200       159.3334          0.00
        47.1600       164.0000          0.00
        49.4000       175.6667          0.00
        49.9000       167.3334          0.00
        51.4200       178.3334          0.00
        52.1800       173.0000          0.00
        54.5800       208.3334          0.00
        55.1200       190.0000          0.00
        56.9600       173.3334          0.00
        57.8800       172.3334          0.00
        59.4600       173.3334          0.00
        60.6000       158.0000          0.00
        61.5800       174.6667          0.00
        63.8200       168.3334          0.00
        63.9000       151.0000          0.00
        65.5800       172.6667          0.00
        66.7800       169.0000          0.00
        68.9400       177.6667          0.00
        70.3800       161.6667          0.00
        70.8000       157.3334          0.00
        72.6400       161.0000          0.00
        74.0200       162.3334          0.00
        75.2600       166.0000          0.00
        76.2400       169.0000          0.00
        77.6600       171.0000          0.00
        78.3000       167.6667          0.00
        79.7200       169.6667          0.00
        81.9800       170.0000          0.00
        82.5600       156.6667          0.00
        83.7800       187.3334          0.00
        85.7800       181.6667          0.00
        86.1800       184.6667          0.00
        88.1200       164.3334          0.00
        88.9800       172.6667          0.00
! 
!
       3    !Number of refined parameters
!
!  Zero    Code    SyCos    Code   SySin    Code  Lambda     Code MORE ->Patt# 1
 -0.01113   11.0  0.00000    0.0  0.00000    0.0 0.000000    0.00   0
!-------------------------------------------------------------------------------
!  Data for PHASE number:   1  ==> Current R_Bragg for Pattern#  1:   0.0000
!-------------------------------------------------------------------------------
data_Ta0.66666667Cr1.33333333O4
!
!Nat Dis Ang Pr1 Pr2 Pr3 Jbt Irf Isy Str Furth       ATZ    Nvk Npr More
   3   0   0 0.0 0.0 1.0   0   0   0   0   0        253.964   0   5   0
!
!
P 42/M N M               <--Space group symbol
!Atom   Typ       X        Y        Z     Biso       Occ     In Fin N_t Spc /Codes
O2     O       0.19655  0.19655  0.50000  0.00000   0.25000   0   0   0    0  
                  0.00     0.00     0.00     0.00      0.00
Cr1    Cr      0.00000  0.00000  0.00000  0.00000   0.08333   0   0   0    0  
                  0.00     0.00     0.00     0.00      0.00
Ta0    Ta      0.00000  0.00000  0.00000  0.00000   0.04167   0   0   0    0  
                  0.00     0.00     0.00     0.00      0.00
!-------> Profile Parameters for Pattern #   1  ----> Phase #   1
!  Scale          Shape1      Bov      Str1      Str2      Str3   Strain-Model
 0.1448695E-02   0.29328  -2.47380   0.00000   0.00000   0.00000       0
      21.00000     0.000     0.000     0.000     0.000     0.000
!       U            V            W             X            Y         GauSiz      LorSiz    Size-Model
     0.197118    -0.159146     0.059143     0.005359     0.000000     0.000000     0.000000       0
         0.00         0.00         0.00         0.00         0.00         0.00         0.00
!     a          b         c        alpha      beta       gamma      #Cell Info
   4.648826   4.648826   3.028236  90.000000  90.000000  90.000000   
    0.00000    0.00000    0.00000    0.00000    0.00000    0.00000
!  Pref1    Pref2      Asy1     Asy2     Asy3     Asy4  
  0.00000  0.00000  0.00000  0.00000  0.00000  0.00000
     0.00     0.00     0.00     0.00     0.00     0.00
!-------------------------------------------------------------------------------
!  Data for PHASE number:   2  ==> Current R_Bragg for Pattern#  1:   0.0000
!-------------------------------------------------------------------------------
data_Cr2O3
!
!Nat Dis Ang Pr1 Pr2 Pr3 Jbt Irf Isy Str Furth       ATZ    Nvk Npr More
   2   0   0 0.0 0.0 1.0   0   0   0   0   0        911.926   0   5   0
!
!
R -3 C                   <--Space group symbol
!Atom   Typ       X        Y        Z     Biso       Occ     In Fin N_t Spc /Codes
Cr0    Cr      0.00000  0.00000  0.15185  0.00000   0.33333   0   0   0    0  
                  0.00     0.00     0.00     0.00      0.00
O1     O       0.00000  0.30380  0.25000  0.00000   0.50000   0   0   0    0  
                  0.00     0.00     0.00     0.00      0.00
!-------> Profile Parameters for Pattern #   1  ----> Phase #   2
!  Scale          Shape1      Bov      Str1      Str2      Str3   Strain-Model
 0.1331057E-04   2.35966   0.00000   0.00000   0.00000   0.00000       0
      31.00000     0.000     0.000     0.000     0.000     0.000
!       U            V            W             X            Y         GauSiz      LorSiz    Size-Model
     0.002915    -0.006758     0.006255    -0.003048     0.000000     0.000000     0.000000       0
         0.00         0.00         0.00         0.00         0.00         0.00         0.00
!     a          b         c        alpha      beta       gamma      #Cell Info
   4.956595   4.956595  13.611871  90.000000  90.000000 120.000000   
    0.00000    0.00000    0.00000    0.00000    0.00000    0.00000
!  Pref1    Pref2      Asy1     Asy2     Asy3     Asy4  
  0.00000  0.00000  0.00000  0.00000  0.00000  0.00000
     0.00     0.00     0.00     0.00     0.00     0.00
!  2Th1/TOF1    2Th2/TOF2  Pattern to plot
       5.000      90.000       1
